Repository: bruceravel/demeter

NAME
    Demeter - A comprehensive XAS data analysis system using Feff and
    Ifeffit

VERSION
    This documentation refers to Demeter version 0.5

SYNOPSIS
    Import Demeter components into your program:

      use Demeter;

    This will import all Demeter components into your program. Using Demeter
    automatically turns on strict and warnings.

DESCRIPTION
    This module provides an object oriented interface to the EXAFS data
    analysis capabilities of the popular and powerful Ifeffit package.
    Mindful that the Ifeffit API involves streams of text commands, this
    package is, at heart, a code generator. Many methods of this package
    return text. All actual interaction with Ifeffit is handled through a
    single method, "dispose", which is described below. The internal
    structure of this package involves accumulating text in a scalar
    variable through successive calls to the various code generating
    methods. This text is then disposed to Ifeffit, to a file, or elsewhere.
    The outward looking methods, as shown in the example above, organize all
    of the complicated interactions of your data with Ifeffit.

    This package is aimed at many targets. It can be the back-end of a
    graphical data analysis program, providing the glue between the
    on-screen representation of the fit and the actual command executed by
    Ifeffit. It can be used for one-off data analysis chores -- indeed most
    of the examples that come with the package can be reworked into useful
    one-off scripts. It can also be the back-end to sophisticated data
    analysis chores such as high-throughout data processing and analysis or
    complex physical modeling.

    Demeter is a parent class for the objects that are directly manipulated
    in any real program using Demeter. Each of these objects is implemented
    using Moose, the amazing meta-object system for Perl. Although Moose
    adds some overhead at start-up for any application using Demeter, its
    benefits are legion. See Moose and <http://www.iinteractive.com/moose>
    for more information.

IMPORT
    Subsets of Demeter can be imported to shorted loading time.

    ":data"
        Import just enough of Demeter to perform data processing chores like
        those of Athena.

          use Demeter qw(:data)

    ":analysis"
        Import all the data processing chores as well as non-Feff data
        analysis modules for things like linear combination fitting and peak
        fitting.

          use Demeter qw(:analysis)

    ":hephaestus"
        Import a bare bones set of data processing modules. This will not
        allow much more than the plotting of mu(E) data.

          use Demeter qw(:hephaestus)

    ":xes"
        Import the XES processing and peak fitting modules.

          use Demeter qw(:xes)

    ":fit"
        Import everything needed to do data analysis with Feff.

          use Demeter qw(:fit)

PRAGMATA
    Demeter pragmata are ways of affecting the run-time behavior of a
    Demeter program by specfying that behavior at compile-time.

         use Demeter qw(:plotwith=gnuplot)
       or
         use Demeter qw(:ui=screen)
       or
         use Demeter qw(:plotwith=gnuplot :ui=screen)

    ":plotwith=XX"
        Specify the plotting backend. The default is "pgplot". The other
        option is "gnuplot". A "demeter" option will be available soon for
        generating perl scripts which plot.

        This can also be set during run-time using the "plot_with" method
        during run-time.

    ":ui=XX"
        Specify the user interface. Currently the only option is "screen".
        Setting the UI to screen does four things:

        1.  Provides Demeter::UI::Screen::Interview as a role for the Fit
            object. This imports the "interview" method for use with the Fit
            object, offering a CLI interface to the results of a fit.

        2.  Uses Term::Twiddle or "Term::Sk" to provide some visual feedback
            on the screen while something time consuming is happening.

        3.  Makes the CLI prompting tool from Demeter::UI::Screen::Pause
            available.

        4.  Turns on colorization of output using Term::ASCIIColor.

        The interview method uses Term::ReadLine. This is made into a
        pragmatic interaction in Demeter in case you want to use
        Term::ReadLine in some other way in your program. Not importing the
        interview method by default allows you to avoid this error message
        from Term::ReadLine when you are using it in some other capacity:
        "Cannot create second readline interface, falling back to dumb."

        Also Term::Twiddle is not imported until it is needed, allowing this
        dependeny to be relaxed from a requirement to a suggestion.

        Future UI options might include "tk", "wx", or "rpc".

    ":template=XX"
        Specify the template set to use for data processing and fitting
        chores.

File: examples/recipes/FuzzyOverSites/BaFe12O19.inp
title name:     Barium Hexaferrite
title formula:  BaFe12O19
title sites:    Ba1,Fe1--5,O1--5
title refer1:   Townes et al, Z. Krist. 125 (1967) pp.437-449
title schoen:
title notes1:   see note from d. haskel at end of atoms.inp about
title notes2:   moving Fe2 from 2b to 4e and making them "half" atoms
space  = p 63/m m c
a    = 5.893    c    = 23.194
rmax = 9.00
core = Ba1
atom
Ba     0.33333   0.66666   0.25000  Ba1
Fe     0.00000   0.00000   0.00000  Fe1
Fe     0.00000   0.00000   0.25000  Fe2
Fe     0.66666   0.33333   0.02720  Fe3
Fe     0.66666   0.33333   0.19010  Fe4
Fe     0.16910   0.33820   0.10820  Fe5
O      0.00000   0.00000   0.14990  O1
O      0.33333   0.66666   0.05460  O2
O      0.81660   1.63320   0.25000  O3
O      0.84800   1.69600   0.05210  O4
O      0.49800   0.99600   0.14950  O5
------
% additional notes from d haskel:
%
%  The X-ray diffraction analysis shows that a better refinement is
% obtained when the Fe(2) atoms are splitted in 1/2, and randomily
% positioned above and below the basal plane of the bypiramid. In this
% way, a new crystallographic site is created. The actual unit cell's
% coordinates of the new site are : 0.0, 0.0, 0.2567 but with 1/2 the
% atom instead of a full one.
%
%  I decided to put it back to the z=0.25 plane, since I couldn't have
% the splitting in 1/2 and then the feff.inp file created would have too
% many Fe(2) irons. since I am interested in the distances from the Ba
% atoms, the difference between 0.25 and 0.2567 is almost
% negligible. Anyhow, the actual XRD structure has 1/2 Fe(2) at 0.2567.
